Repository: pgiraldogallo/RoomTmultiferroicityInTMDs-npj2DmatAppl

# RoomTmultiferroicityInTMDs-npj2DmatAppl
Data files for publication titled "Room Temperature Multiferroicity in a Transition Metal Dichalcogenide", npj 2D Materials and Applications

Publication information:

Article.pdf is the main manuscript file.

SI.pdf is the Supplementary Information file.

Folder "Data_available_for_npj_publication" containd all experimental data files for the figures in the main manuscript and supplementary information.

Forder "SI_Files" contains the supplementary files listed and explained in the last page of Supplementary information (SI.pdf).

File: Data_available_for_npj_publication/Figure 2/Figure 2b,c/Figure_2b_Hc_vs_doping.txt
x	error_doping	Hc+	error_hc+	Hc-	error_hc-
% Te	% Te	Oe	Oe	Oe	Oe
15	2	240.678649	83.5	197.721786	73.5
7.6	0.6	688.7356325	18.0564264999999	685.3761755	11.2068965
1.45	0.08	45.5089927	2.2070073	43.7337	2.4131
1	0.5	47.49761615	13.47695105	46.0244739	16.6633741
0	0	7.1708	8.4481	12.70905	10.43725
0	0	133.39	37.95	150	113.985
0	0	150	75	150	25

File: Data_available_for_npj_publication/Figure 2/Figure 2b,c/Figure_2c_Hc_vs_chalcogen_vacancies.txt
Vacancies	error_vacancies	Hc+	error_hc+	Hc-	error_hc-
%	%	Oe	Oe	Oe	Oe
38.36	6.21	688.7356325	18.0564264999999	685.3761755	11.2068965
21.32	10.94	240.678649	83.5	197.721786	73.5
12.15	2.14	150	75	150	25
9.49	3.13	45.5089927	2.2070073	43.7337	2.4131
8.75	0.27	133.39	37.95	150	113.985
3.77	5.63	7.1708	8.4481	12.70905	10.43725
1.04	1.56	47.49761615	13.47695105	46.0244739	16.6633741
