Repository: pgiraldogallo/RoomTmultiferroicityInTMDs-npj2DmatAppl

# RoomTmultiferroicityInTMDs-npj2DmatAppl
Data files for publication titled "Room Temperature Multiferroicity in a Transition Metal Dichalcogenide", npj 2D Materials and Applications

Publication information:

Article.pdf is the main manuscript file.

SI.pdf is the Supplementary Information file.

Folder "Data_available_for_npj_publication" containd all experimental data files for the figures in the main manuscript and supplementary information.

Forder "SI_Files" contains the supplementary files listed and explained in the last page of Supplementary information (SI.pdf).

File: SI_Files/S1_WSeTe-1percent.cif (part 1 of 3)
 
data_Se3.96Te0.04W2

 
_audit_creation_method            'SHELXL-2018/3'
_shelx_SHELXL_version_number      '2018/3'
_chemical_name_systematic         ?
_chemical_name_common             ?
_chemical_melting_point           ?
_chemical_formula_moiety          'Se3.96 Te0.04 W2'
_chemical_formula_sum
 'Se3.96 Te0.04 W2' 
_chemical_formula_weight          685.47


loop_
 _atom_type_symbol
 _atom_type_description
 _atom_type_scat_dispersion_real
 _atom_type_scat_dispersion_imag
 _atom_type_scat_source
 'Se'  'Se'  -0.7943   1.1372
 'International Tables Vol C Tables 4.2.6.8 and 6.1.1.4'
 'W'  'W'  -5.4734   5.5774
 'International Tables Vol C Tables 4.2.6.8 and 6.1.1.4'
 'Te'  'Te'  -0.1759   6.3531
 'International Tables Vol C Tables 4.2.6.8 and 6.1.1.4'
 
_space_group_crystal_system       hexagonal
_space_group_IT_number            194
_space_group_name_H-M_alt         'P 63/m m c'
_space_group_name_Hall            '-P 6c 2c'
 
_shelx_space_group_comment
;
The symmetry employed for this shelxl refinement is uniquely defined
by the following loop, which should always be used as a source of
symmetry information in preference to the above space-group names.
They are only intended as comments.
;
 
loop_
 _space_group_symop_operation_xyz
 'x, y, z'
 'y, -x+y, z+1/2'
 'x-y, x, z+1/2'
 '-x, -x+y, -z'
 '-x+y, y, z'
 '-x+y, -x, z'
 'y, x, -z'
 '-y, -x, -z+1/2'
 '-y, x-y, z'
 '-x+y, y, -z+1/2'
 'x, x-y, -z+1/2'
 '-x, -y, z+1/2'
 '-x, -y, -z'
 '-y, x-y, -z-1/2'
 '-x+y, -x, -z-1/2'
 'x, x-y, z'
 'x-y, -y, -z'
 'x-y, x, -z'
 '-y, -x, z'
 'y, x, z-1/2'
 'y, -x+y, -z'
 'x-y, -y, z-1/2'
 '-x, -x+y, z-1/2'
 'x, y, -z-1/2'
 
_cell_length_a                    3.2857(5)
_cell_length_b                    3.2857(5)
_cell_length_c                    12.9773(15)
_cell_angle_alpha                 90
_cell_angle_beta                  90
_cell_angle_gamma                 120
_cell_volume                      121.33(4)
_cell_formula_units_Z             1
_cell_measurement_temperature     298(2)
_cell_measurement_reflns_used     1447
_cell_measurement_theta_min       6.7920
_cell_measurement_theta_max       75.7410
 
_exptl_crystal_description        'platy'
_exptl_crystal_colour             'black'
_exptl_crystal_density_meas       ?
_exptl_crystal_density_method     ?
_exptl_crystal_density_diffrn     9.420          
_exptl_crystal_F_000              284.7
_exptl_transmission_factor_min    ?
_exptl_transmission_factor_max    ?
_exptl_crystal_size_max           0.060
_exptl_crystal_size_mid           0.040
_exptl_crystal_size_min           0.010
_exptl_absorpt_coefficient_mu     121.003
_shelx_estimated_absorpt_T_min    0.052
_shelx_estimated_absorpt_T_max    0.377
_exptl_absorpt_correction_type    multi-scan
_exptl_absorpt_correction_T_min   0.03752
_exptl_absorpt_correction_T_max   1.00000
_exptl_absorpt_process_details
;
CrysAlisPro 1.171.41.119a (Rigaku Oxford Diffraction, 2021)
Empirical absorption correction using spherical harmonics,
implemented in SCALE3 ABSPACK scaling algorithm.
;
_exptl_absorpt_special_details    ?
_diffrn_ambient_temperature       298(2)
_diffrn_radiation_wavelength      1.54184
_diffrn_radiation_type            CuK\a
_diffrn_source                    'SuperNova (Cu) micro-focus sealed X-ray Source'
_diffrn_measurement_device        'four-circle diffractometer'
_diffrn_measurement_device_type   'SuperNova, Dual, Cu at zero, Atlas' 
_diffrn_measurement_method        '\w scans'
_diffrn_detector                  'CCD plate'
_diffrn_detector_type             'Atlas' 
_diffrn_detector_area_resol_mean  10.6144
_diffrn_reflns_number             1976
_diffrn_reflns_av_unetI/netI      0.0147
_diffrn_reflns_av_R_equivalents   0.0742
_diffrn_reflns_limit_h_min        -4
_diffrn_reflns_limit_h_max        3
_diffrn_reflns_limit_k_min        -4
_diffrn_reflns_limit_k_max        4
_diffrn_reflns_limit_l_min        -16
_diffrn_reflns_limit_l_max        16
_diffrn_reflns_theta_min          6.823
_diffrn_reflns_theta_max          75.918
_diffrn_reflns_theta_full         67.684
_diffrn_measured_fraction_theta_max   0.986
_diffrn_measured_fraction_theta_full  0.986
_diffrn_reflns_Laue_measured_fraction_max    0.986
_diffrn_reflns_Laue_measured_fraction_full   0.983
_diffrn_reflns_point_group_measured_fraction_max   0.986
_diffrn_reflns_point_group_measured_fraction_full  0.983
_reflns_number_total              69
_reflns_number_gt                 65
_reflns_threshold_expression      'I > 2\s(I)'
_reflns_Friedel_coverage          0.000
_reflns_Friedel_fraction_max      .
_reflns_Friedel_fraction_full     .
 
_reflns_special_details
;
 Reflections were merged by SHELXL according to the crystal
 class for the calculation of statistics and refinement.
 
 _reflns_Friedel_fraction is defined as the number of unique
 Friedel pairs measured divided by the number that would be
 possible theoretically, ignoring centric projections and
 systematic absences.
;
 
_computing_data_collection
;
CrysAlisPro, Agilent Technologies,
Version 1.171.37.35 (release 13-08-2014 CrysAlis171 .NET)
(compiled Aug 13 2014,18:06:01)
;
_computing_cell_refinement
;
CrysAlisPro, Agilent Technologies,
Version 1.171.37.35 (release 13-08-2014 CrysAlis171 .NET)
(compiled Aug 13 2014,18:06:01)
;
_computing_data_reduction
;
CrysAlisPro, Agilent Technologies,
Version 1.171.37.35 (release 13-08-2014 CrysAlis171 .NET)
(compiled Aug 13 2014,18:06:01)
;
_computing_structure_solution     'Superflip (Palatinus & Chapuis, 2007)'
_computing_structure_refinement 'SHELXL-2018/3 (Sheldrick, 2018)'
_computing_molecular_graphics     ?
_computing_publication_material   ?
_refine_special_details           ?
_refine_ls_structure_factor_coef  Fsqd
_refine_ls_matrix_type            full
_refine_ls_weighting_scheme       calc
_refine_ls_weighting_details
'w=1/[\s^2^(Fo^2^)+(0.0538P)^2^+2.5205P] where P=(Fo^2^+2Fc^2^)/3'
_atom_sites_solution_primary      iterative
_atom_sites_solution_secondary    difmap
_atom_sites_solution_hydrogens    .
_refine_ls_hydrogen_treatment     undef
_refine_ls_extinction_method      none
_refine_ls_extinction_coef        .
_refine_ls_number_reflns          69
_refine_ls_number_parameters      6
_refine_ls_number_restraints      0
_refine_ls_R_factor_all           0.0341
_refine_ls_R_factor_gt            0.0320
_refine_ls_wR_factor_ref          0.0808
_refine_ls_wR_factor_gt           0.0778
_refine_ls_goodness_of_fit_ref    1.161
_refine_ls_restrained_S_all       1.161
_refine_ls_shift/su_max           0.000
_refine_ls_shift/su_mean          0.000
 
loop_
 _atom_site_label
 _atom_site_type_symbol
 _atom_site_fract_x
 _atom_site_fract_y
 _atom_site_fract_z
 _atom_site_U_iso_or_equiv
 _atom_site_adp_type
 _atom_site_occupancy
 _atom_site_site_symmetry_order  
 _atom_site_calc_flag
 _atom_site_refinement_flags_posn
 _atom_site_refinement_flags_adp
 _atom_site_refinement_flags_occupancy
 _atom_site_disorder_assembly
 _atom_site_disorder_group
Se1 Se -0.333333 0.333333 0.62110(15) 0.0094(7) Uani 0.99 6 d S T P . .
W1 W 0.333333 0.666667 0.750000 0.0077(6) Uani 1 12 d S T P . .
Te1 Te -0.333333 0.333333 0.62110(15) 0.0094(7) Uani 0.01 6 d S T P . .
 
loop_
 _atom_site_aniso_label
 _atom_site_aniso_U_11
 _atom_site_aniso_U_22
 _atom_site_aniso_U_33
 _atom_site_aniso_U_23
 _atom_site_aniso_U_13
 _atom_site_aniso_U_12
Se1 0.0094(9) 0.0094(9) 0.0094(9) 0.000 0.000 0.0047(4)
W1 0.0075(7) 0.0075(7) 0.0082(7) 0.000 0.000 0.0038(3)
Te1 0.0094(9) 0.0094(9) 0.0094(9) 0.000 0.000 0.0047(4)
 
_geom_special_details
;
 All esds (except the esd in the dihedral angle between two l.s. planes)
 are estimated using the full covariance matrix.  The cell esds are taken
 into account individually in the estimation of esds in distances, angles
 and torsion angles; correlations between esds in cell parameters are only
 used when they are defined by crystal symmetry.  An approximate (isotropic)
 treatment of cell esds is used for estimating esds involving l.s. planes.
;
 
loop_
 _geom_bond_atom_site_label_1
 _geom_bond_atom_site_label_2
 _geom_bond_distance
 _geom_bond_site_symmetry_2
 _geom_bond_publ_flag
Se1 W1 2.5292(13) 1_455 ?
Se1 W1 2.5292(13) . ?
Se1 W1 2.5292(13) 1_445 ?
 
loop_
 _geom_angle_atom_site_label_1
 _geom_angle_atom_site_label_2
 _geom_angle_atom_site_label_3
 _geom_angle
 _geom_angle_site_symmetry_1
 _geom_angle_site_symmetry_3
 _geom_angle_publ_flag
W1 Se1 W1 81.02(5) 1_455 . ?
W1 Se1 W1 81.02(5) 1_455 1_445 ?
W1 Se1 W1 81.02(5) . 1_445 ?
Se1 W1 Se1 135.95(2) . 14_667 ?
Se1 W1 Se1 81.01(5) . 1_655 ?
Se1 W1 Se1 82.81(7) 14_667 1_655 ?
Se1 W1 Se1 135.95(2) . 14_677 ?
Se1 W1 Se1 81.01(5) 14_667 14_677 ?
Se1 W1 Se1 135.95(2) 1_655 14_677 ?
Se1 W1 Se1 82.81(7) . 14_567 ?
Se1 W1 Se1 81.01(5) 14_667 14_567 ?
Se1 W1 Se1 135.95(2) 1_655 14_567 ?
Se1 W1 Se1 81.01(5) 14_677 14_567 ?
Se1 W1 Se1 81.01(5) . 1_665 ?
Se1 W1 Se1 135.95(2) 14_667 1_665 ?
Se1 W1 Se1 81.01(5) 1_655 1_665 ?
Se1 W1 Se1 82.81(7) 14_677 1_665 ?
Se1 W1 Se1 135.95(2) 14_567 1_665 ?
 
 
_refine_diff_density_max    2.032
_refine_diff_density_min   -1.763
_refine_diff_density_rms    0.564

# start Validation Reply Form
_vrf_PLAT077_Se3.96Te0.04W2
;
PROBLEM: Unitcell Contains Non-integer Number of Atoms .. Please Check
RESPONSE: The synthesis produced substitutional disorder in the 
Se atoms with Te.
;
_vrf_PLAT971_Se3.96Te0.04W2
;
PROBLEM: Check Calcd Resid. Dens. 1.50Ang From W1 1.94 eA-3
RESPONSE: The crystal measured is very tiny. Considering that the 
compound crystallizes in layers, this measured crystal was a tiny 
layer smaller than 0.1 mm. Despite that the unit cell was calculated 
using up to 90 % of the reflections, unaccounted for twinning 
is not discarted. We tried to consider twins in our refinement 
but the best results are reported in this cif file. The wrong assigning 
of atoms is not possible because other techniques confirmed the composition.
;
_vrf_PLAT972_Se3.96Te0.04W2
;
PROBLEM: Check Calcd Resid. Dens. 1.91Ang From Te1 -1.87 eA-3
RESPONSE: The crystal measured is very tiny. Considering that the 
compound crystallizes in layers, this measured crystal was a tiny 
layer smaller than 0.1 mm. Despite that the unit cell was calculated 
using up to 90 % of the reflections, unaccounted for twinning 
is not discarted. We tried to consider twins in our refinement 
but the best results are reported in this cif file. The wrong assigning 
of atoms is not possible because other techniques confirmed the composition.
;
_vrf_PLAT974_Se3.96Te0.04W2
;
PROBLEM: Check Calcd Negative Resid. Density on W1 -1.03 eA-3
RESPONSE: The crystal measured is very tiny. Considering that the 
compound crystallizes in layers, this measured crystal was a tiny 
layer smaller than 0.1 mm. Despite that the unit cell was calculated 
using up to 90 % of the reflections, unaccounted for twinning 
is not discarted. We tried to consider twins in our refinement 
but the best results are reported in this cif file. The wrong assigning 
of atoms is not possible because other techniques confirmed the composition.
;
# end Validation Reply Form

_shelx_res_file
;
TITL 2021Uniandes026_Cu_WSe2_TV0061_V2_Paula_
    shelxs_refined-2.res
    created by SHELXL-2018/3 at 12:20:46 on 01-Apr-2022
CELL  1.54184   3.28574   3.28574  12.97733  90.00000  90.00000 120.00000
ZERR   24 0.0005 0.0005 0.0015 0.0000 0.0000 0.0000
LATT   1
SYMM  Y,-X+Y,Z+0.500
SYMM  X-Y,X,Z+0.500
SYMM  -X,-X+Y,-Z
SYMM  -X+Y,Y,Z
SYMM  -X+Y,-X,Z
SYMM  Y,X,-Z
SYMM  -Y,-X,-Z+0.500
SYMM  -Y,X-Y,Z
SYMM  -X+Y,Y,-Z+0.500
SYMM  X,X-Y,-Z+0.500
SYMM  -X,-Y,Z+0.500
SFAC SE W TE
UNIT 3.996 2 0.04
LIST 4 ! automatically inserted. Change 6 to 4 for CHECKCIF!!
L.S. 10
FMAP 2
PLAN 10
CONF
ACTA
OMIT  -1   2   8
TEMP 25
SIZE 0.06 0.04 0.01
EXYZ Se1 Te1
EADP Se1 Te1
WGHT    0.053800    2.520500
FVAR       5.40072
SE1   1   -0.333333    0.333333    0.621096    10.16500    0.00936    0.00936 =
         0.00944    0.00000    0.00000    0.00468
W1    2    0.333333    0.666667    0.750000    10.08333    0.00754    0.00754 =
         0.00817    0.00000    0.00000    0.00377
TE1   3   -0.333333    0.333333    0.621096    10.00167    0.00936    0.00936 =
         0.00944    0.00000    0.00000    0.00468
HKLF 4




REM  2021Uniandes026_Cu_WSe2_TV0061_V2_Paula_
REM wR2 = 0.0808, GooF = S = 1.161, Restrained GooF = 1.161 for all data
REM R1 = 0.0320 for 65 Fo > 4sig(Fo) and 0.0341 for all 69 data
REM 6 parameters refined using 0 restraints

END

WGHT      0.0538      2.5205

REM Highest difference peak  2.032,  deepest hole -1.763,  1-sigma level  0.564
Q1    1   0.3333  0.6667  0.6485  10.16667  0.05    2.03
Q2    1  -0.5764 -0.1527  0.5716  10.50000  0.05    1.56
Q3    1  -0.3333  0.3333  0.7500  10.08333  0.05    1.42
Q4    1  -0.8267  0.3466  0.6001  10.50000  0.05    1.33
Q5    1  -0.4211  0.1579  0.7157  10.50000  0.05    1.28
Q6    1  -0.0985  0.8030  0.5645  10.50000  0.05    1.26
Q7    1  -0.4327  0.1347  0.5219  10.50000  0.05    1.05
Q8    1  -0.6196  0.3803  0.5000  10.50000  0.05    0.86
Q9    1  -0.2955 -0.1477  0.5275  10.50000  0.05    0.84
Q10   1   0.1036  0.2072  0.6974  10.50000  0.05    0.70
;
_shelx_res_checksum   58023

_shelx_hkl_file
;
   0   0  -1-66.7176 86.9157  16
   0   0  -1-21.8839 113.512   4
   0   0  -2 428037. 7575.44   1
   0   0  -2 420884. 8287.56  19
   0   0   2 425855. 8317.09  18
   0   0  -2 417528. 9738.71  16
   0   0  -2 444617. 8754.22   4
   0   0  -3-1.96025 123.015  19
   0   0   3-3.28811 152.613  18
   0   0  -3 84.5098 52.0042  16
   0   0   3 64.7210 69.2866  17
   0   0  -3 240.018 212.000   1
   0   0  -3 153.280 132.739   4
   0   0  -4 4745.54 972.766   1
   0   0   4 4487.94 1074.81  18
   0   0  -4 4968.35 1069.03  19
   0   0  -4 5479.36 1279.15  16
   0   0  -4 4200.59 981.152   4
   0   0   4 4846.66 965.037  17
   0   0   5 87.2137 129.926  17
   0   0   5 41.4880 105.894  18
   0   0  -5 48.3229 202.246  16
   0   0  -5 56.6491 191.845   4
   0   0  -5 742.547 396.593  19
   0   0  -5 324.932 304.598   1
   0   0  -6 436701. 10499.8   1
   0   0   6 449118. 10982.5  17
   0   0  -6 447075. 11518.2   4
   0   0   6 451101. 11827.9  18
   0   0  -6 453106. 11857.3  19
   0   0  -7-28.5148 92.9660   4
   0   0  -7 201.568 227.889   1
   0   0   7-87.3351 170.483  18
   0   0  -7-62.6768 144.493  16
   0   0  -7-53.3289 128.103  19
   0   0  -8 901440. 19540.8  19
   0   0  -8 891468. 15952.9   1
   0   0   8 844707. 17314.5  17
   0   0  -8 890984. 20604.6  16
   0   0  -8 874273. 18877.8   4
   0   0  -9 179.917 268.029   4
   0   0  -9 500.742 475.467  19
   0   0   9 11.9921 60.2534  17
   0   0  -9-314.436 333.064   1
   0   0   9-404.427 411.579  18
   0   0  -9 261.803 349.999  16
   0   0  10 140303. 8257.85  18
   0   0 -10 137054. 8207.77   6
   0   0 -10 113207. 7269.17  26
   0   0 -10 128836. 8406.80  16
   0   0  10 154289. 8531.35   5
   0   0  10 133738. 7549.22  31
   0   0 -10 132911. 7528.07   4
   0   0 -10 122545. 7585.81  23
   0   0  10 127808. 7043.70  17
   0   0 -10 132956. 8211.27  33
   0   0 -10 127995. 8049.18  15
   0   0 -10 126528. 8034.61  32
   0   0 -11 460.306 457.998   6
   0   0 -11 375.541 430.059  32
   0   0  11 432.743 452.142  18
   0   0 -11 1302.80 753.961   4
   0   0 -11 559.207 512.977  23
   0   0 -11-667.395 578.280  15
   0   0  11-136.333 234.952  31
   0   0 -11 103.842 198.985  26
   0   0 -11 387.264 428.446  33
   0   0 -12 4797.94 1452.05   6
   0   0 -12 4537.05 1485.47  32
   0   0 -12 5542.60 1771.31  33
   0   0  12 5120.68 1546.92  31
   0   0 -12 3452.52 1162.62  26
   0   0 -12 4907.17 1668.42  23
   0   0  12 5221.27 1544.17   5
   0   0 -12 6295.37 1903.03  15
   0   0 -13-41.7669 132.724  10
   0   0 -13-184.310 280.815  15
   0   0  13 1676.34 841.215  22
   0   0 -13 286.622 365.788  32
   0   0 -13 720.896 583.752  33
   0   0 -13-892.115 696.848  23
   0   0  13 426.321 437.237  31
   0   0 -13-303.898 323.705  26
   0   0 -13-129.679 234.049   6
   0   0  14 172167. 7568.81  31
   0   0  14 158045. 7977.68  22
   0   0 -14 170447. 7954.97  32
   0   0 -14 171832. 7891.77  15
   0   0 -14 167997. 8246.91  33
   0   0 -14 162919. 7834.38   6
   0   0 -14 165835. 7285.16  26
   0   0 -15 26.9062 79.7295   6
   0   0  15 278.927 259.128  22
   0   0 -15 361.184 315.309  32
   0   0 -15 27.2287 82.4985  15
   0   0  15-35.5243 92.1713  31
   0   0 -15-43.8182 111.842  33
   0   0 -16 253718. 7352.45  32
   0   0 -16 260396. 7650.84  33
   0   0 -16 256125. 6706.40   6
   0   0 -16 254288. 6790.65  15
   0   0  16 252503. 6817.09  22
   0   0  16 258958. 6572.34  31
   1  -1   0 342659. 6211.52  20
  -1   0   0 357696. 6947.80   3
   0   1   0 342361. 6387.89   2
   0   1   0 337370. 7017.49  21
  -1   0   0 344865. 6380.40   1
  -1   1   0 360135. 7050.30   3
  -1   1   0 346563. 6536.04   2
   0  -1   0 344535. 6812.26  17
   1   0   0 416350. 8596.92  21
   1   0   0 277432. 6230.77  19
   1  -1   0 340972. 5198.50  17
   0  -1   0 350500. 7283.63  20
   0   1   1 44087.1 2300.78   2
  -1   1  -1 37870.0 2342.82   3
   1  -1   1 51755.2 2781.79  17
  -1   0  -1 41728.0 2544.98   1
   0   1  -1 40972.8 2282.57   2
   0  -1   1 42567.1 2675.31  17
  -1   1  -1 40821.3 2031.04   4
   1   0  -1 33958.3 1881.30  16
   1   0  -1 43873.3 3196.83  19
   0  -1  -1 38956.1 2504.75  20
  -1   1   1 38185.6 2254.49   2
   1  -1   1 35505.6 2011.14  20
  -1   1   1 39719.9 2210.89   3
   1  -1  -1 41043.3 2251.06  20
   1  -1  -1 33277.6 985.668  17
   1   0   1 42413.0 2720.95  21
   0  -1  -1 41397.5 2411.74  17
   0   1  -1 40751.5 2487.38  21
  -1   0  -1 42547.5 2418.95   3
   0  -1   1 42261.3 2347.83  20
   1  -1   1 40209.3 1225.14  18
  -1   0   1 47253.9 2306.26   1
  -1   1  -1 34972.1 2215.86   2
   0   1   1 37293.5 2544.28  21
   1  -1  -1 40475.7 2453.66  16
  -1   0   1 39272.6 2417.30   3
   0   1   2 89402.8 3341.63   2
   0   1  -2 91872.1 3735.61   2
  -1   1  -2 85288.8 3333.58   2
   1  -1   2 84904.3 4083.50  17
   1  -1  -2 78548.1 3530.23  16
   0   1  -2 79926.4 3294.54   4
  -1   0   2 83386.3 3754.93   3
   0  -1   2 81683.5 3666.29  17
   0   1  -2 83828.8 3322.52  21
  -1   0  -2 84459.0 3702.25   3
   0   1   2 81818.7 4111.61  21
  -1   1  -2 68222.8 2661.02   4
   1   0  -2 61551.3 4515.04  19
  -1   0  -2 85585.3 4155.31   1
   0  -1  -2 84653.7 3839.22  20
   0  -1   2 79394.2 3352.22  20
   1  -1  -2 83316.6 3207.81  20
  -1   0   2 79992.6 3167.47  17
  -1   0  -2 60855.7 4748.03   4
  -1   1   2 77863.5 3607.21   2
   1  -1   2 74010.6 2899.64  18
   1  -1   2 73133.2 1820.89  21
   1   0   2 85529.4 3686.20  21
   1   0  -2 93059.1 4877.00  16
  -1   1  -2 85499.7 3717.67   1
  -1   1   2 83834.9 3267.18   3
   0  -1  -2 92218.5 3546.74  16
   0  -1  -3 646760. 9198.77  16
   1   0  -3 574742. 15191.5  19
   1   0   3 656494. 10738.2  21
  -1   1   3 646706. 10821.9   2
  -1   0   3 676193. 10058.8  17
  -1   1  -3 680603. 10580.8   4
   0   1  -3 646334. 9377.54  21
  -1   1  -3 687621. 10277.4   2
  -1   0   3 646196. 11626.5   3
   1  -1  -3 644742. 9537.01  20
   0  -1  -3 651839. 10325.0  20
   1  -1  -3 641252. 11257.8  19
   1   0  -3 646966. 7573.37   4
  -1   1   3 644882. 7268.67  18
   0  -1   3 649961. 11127.7  17
   0   1   3 618173. 13201.1  21
  -1   0  -3 594514. 14177.4   1
   0   1  -3 648071. 10210.4   4
  -1   1  -3 649107. 12808.7   1
   0  -1   3 637687. 10367.3  18
  -1   1   3 666001. 9911.68   3
   0   1  -3 659809. 11970.6  19
   0   1  -3 660587. 12112.6   2
   0  -1   3 639080. 9672.74  20
   1  -1   3 540786. 10716.5  18
   1  -1  -3 638568. 10456.6  16
   0   1   3 642812. 9427.88   2
  -1   0  -3 639934. 10669.6   3
   1  -1   3 501994. 14520.2  17
   0  -1  -3 648029. 10541.1   1
  -1   0  -3 653663. 14554.9   4
   1  -1  -4 1135.38 497.939  16
  -1   0   4 1162.67 437.403  17
  -1   0  -4 1723.32 781.921   4
  -1   1   4 1776.12 565.203   3
   0   1  -4 1539.95 475.102  21
  -1   1   4 1150.17 470.479  18
   1   0   4 832.453 383.662  18
   1   0  -4 1362.89 788.097  16
   1   0  -4 1102.73 328.555   4
   1  -1  -4 902.917 492.685  19
   1  -1  -4 661.591 317.584  20
   0   1   4 675.948 301.293   2
  -1   1  -4 951.289 391.566   2
  -1   0   4 862.064 421.623  18
   0  -1   4 1998.71 621.387  20
   0  -1   4 1213.85 601.987  17
  -1   1  -4 898.365 446.393   4
  -1   0   4 817.587 516.587   3
   1   0   4 864.726 400.817  21
   1   0  -4 982.682 743.999  19
   0   1   4 1148.12 416.441  18
   0  -1  -4 759.024 473.482  20
  -1   1  -4 1020.74 644.867   1
   0  -1  -4 1340.47 510.936   1
   0   1  -4 1305.19 498.044   4
   0  -1   4 1108.65 458.070  18
   0   1  -4 1174.97 612.141  19
   0   1   4 1039.62 592.394  21
   1  -1   4 999.509 685.787  17
   0  -1  -4 1358.26 517.360  16
   0   1  -4 1424.17 696.251   2
  -1   0  -4 1006.41 715.448   1
   1  -1   4 840.252 497.110  18
   1   0  -5 573661. 14923.2  16
   0   1   5 482588. 16065.7  21
   0  -1  -5 472101. 9615.26  19
   0   1  -5 554123. 17331.2  19
   0  -1  -5 467136. 10300.3   1
   0  -1  -5 487550. 12459.9  20
  -1   0   5 519453. 14542.1   3
  -1   0  -5 536237. 14131.6   4
   1   0   5 478003. 10605.2  21
  -1   1   5 384791. 14588.3  18
   1  -1  -5 491496. 12462.6  16
  -1   1  -5 505175. 12464.6   4
  -1   0   5 490584. 10366.6  17
  -1   0  -5 355427. 14537.2   1
   1   0  -5 524928. 14779.0  19
  -1   0   5 499923. 11424.5  18
   1  -1   5 534304. 13961.8  18
  -1   1   5 484310. 10840.4   3
   0  -1   5 503659. 12810.9  17
   1   0  -5 454719. 8912.28   4
  -1   1  -5 429584. 14718.0   1
   1   0   5 455415. 11049.8  18
   1  -1  -5 471409. 12052.7  20
   0   1   5 476096. 11417.8  18
   1  -1   5 558446. 14108.6  17
   0   1  -5 514692. 13073.6   2
   0  -1   5 578202. 14274.0  18
   0   1  -5 510012. 11305.9   4
   1  -1  -5 451723. 12121.0  19
  -1   1  -5 477851. 10117.9   2
   0  -1  -5 480490. 12459.0  16
   1  -1  -5 476294. 14919.5   4
  -1   0  -6 73363.4 5599.60   1
  -1   1  -6 82399.4 4899.71   2
  -1   0   6 88540.9 5610.43  18
   0   1  -6 86993.9 11182.5  19
   0  -1  -6 70991.0 6464.73  16
   0   1   6 78264.8 8747.46  21
  -1   0   6 90319.5 5069.29  17
   1   0  -6 79622.5 4297.05   4
  -1   1  -6 59729.5 4821.91   4
   1   0   6 70653.2 4772.67  21
   0   1   6 78061.1 5527.48  18
   1   0   6 81076.4 5756.85  18
  -1   0   6 52445.1 5064.87   3
   0  -1  -6 92657.4 6726.02  20
   1  -1  -6 72423.9 4659.48   4
   0  -1  -6 84356.8 4935.81  19
  -1   1   6 88437.8 5196.63   3
   0   1  -6 62296.8 6339.35   2
   1  -1  -6 82413.7 6444.89  19
   1  -1   6 103905. 6268.26  17
   0  -1   6 55991.5 5028.92  17
   0  -1  -6 88986.2 5157.75   1
   0  -1   6 104133. 6849.52  18
   1  -1  -6 87513.2 6825.25  16
  -1   1  -6 128701. 8430.83   1
   1  -1   6 103272. 6101.44  18
   0   1  -6 92958.1 5562.50   4
  -1   1   6 83803.5 5497.61  18
  -1   0  -6 97841.7 5925.18   4
   1   0  -6 152915. 8927.96  19
   1   0  -6 95137.5 6197.45  16
   0  -1  -7 17536.8 3952.32   4
   1   0   7 7851.20 1975.69  18
   1  -1  -7 12804.8 1963.28   4
  -1   0  -7 16291.5 2559.19   4
   0  -1   7 9463.74 2264.40  18
   1  -1  -7 7600.66 2143.27  19
   0   1  -7 20726.0 4077.30   2
   0  -1  -7 15686.9 2941.84  16
   1   0  -7 16013.9 2840.80  19
  -1   0   7 11646.4 2508.76   3
  -1   0   7 8825.09 2183.31  18
   1  -1   7 19480.9 3120.77  17
  -1   0  -7 14497.3 2466.19   1
  -1   1   7 8321.21 1735.21   3
  -1   1  -7 7826.73 1868.58   2
   0   1  -7 10811.1 2355.63   4
   0   1   7 24024.3 4877.81  21
   0   1   7 9431.90 2070.48  18
   1  -1   7 17875.6 2896.45  18
   0   1  -7 33995.7 4974.98  19
   1  -1  -7 5679.00 1951.66  16
   1   0  -7 16375.0 2702.26  16
  -1   1  -7 9523.38 2099.83   4
   0  -1  -7 10639.0 2183.86   1
  -1   1  -7 16252.4 2677.52   1
  -1   1   7 19015.9 2822.71  18
   0  -1   7 11564.1 2408.53  17
   0  -1  -8 164595. 9570.30   4
  -1   1   8 206445. 8647.10  18
   0  -1  -8 188311. 10232.1   1
  -1   0   8 201023. 10892.5   3
  -1   0  -8 208205. 9354.90   4
   0   1  -8 176611. 10085.1   4
   0   1  -8 204599. 10584.5   2
  -1   1  -8 182467. 9823.60   2
   1  -1  -8 201220. 11143.3  19
  -1   1  -8 191799. 9252.40   1
   1   0   8 187429. 10028.6  18
   0   1   8 190473. 9650.80  18
   1  -1   8 213557. 9592.78  17
   1  -1  -8 199349. 12035.6  16
   0  -1  -8 195949. 9381.53  16
   1  -1   8 219195. 10355.8  18
   0  -1   8 192634. 10908.9  18
  -1   0   8 126120. 8766.27  18
  -1   1  -8 196425. 10025.6   4
   0  -1   8 233511. 11352.8  17
   1   0  -8 209147. 10421.8  19
   0   1  -8 293680. 15650.6  19
  -1   0  -8 189717. 9421.06   1
   1   0  -8 200291. 10345.8  16
   1  -1  -8 184540. 7801.26   4
   1   0   9 43088.7 4903.32  18
   1  -1  -9 45023.5 5198.11  16
  -1   1   9 40575.6 4924.55  22
   0   1  -9 39650.1 4619.26  15
  -1   0   9 39193.6 4159.29  24
  -1   1   9 21753.6 4971.36   5
   0  -1  -9 44853.6 5033.41  26
  -1   0   9 43601.5 4507.92  14
   1  -1  -9 63648.7 5809.64   6
   0  -1  -9 38182.9 4723.21  16
  -1   1  -9 48046.4 5591.66  33
   0   1  -9 38459.8 4397.59  33
  -1   0  -9 40938.5 4214.53  13
  -1   0   9 31502.6 5409.98   5
  -1   0   9 38058.9 4048.22  31
   0  -1   9 40626.2 4466.99  17
   1  -1  -9 48035.5 4793.27  26
   1   0  -9 48194.4 5277.34  16
  -1   1  -9 45440.2 4714.58  23
   0   1   9 51109.9 4992.42  31
  -1   0   9 40551.2 4222.31  27
   1  -1  -9 47919.3 4862.02  15
  -1   0  -9 49999.2 5148.65   4
  -1   0  -9 42496.6 4844.57   6
   1   0  -9 40010.3 4636.46  32
  -1   0  -9 46593.1 4745.18   1
  -1   0  -9 44212.0 5537.39  32
  -1   1  -9 48797.1 5036.37   4
  -1   1  -9 36950.0 4150.66  15
   1   0  -9 42958.8 4633.77  23
  -1   0  -9 45162.4 5641.31  33
   1  -1  -9 42581.0 4482.25  32
   0   1  -9 67004.9 7041.14   2
  -1   1   9 43394.7 4762.79  31
   0  -1  -9 43867.3 4889.67  29
   1   0  -9 49117.0 5664.62  19
  -1   0  -9 46156.1 4900.01  15
  -1   1   9 47278.7 5228.40  24
   0  -1  -9 47083.5 5078.98   6
   1  -1   9 48598.8 5098.34  18
   0   1   9 43606.4 4617.54  18
  -1   0  -9 48229.9 5839.62  10
   0  -1  -9 49739.4 5373.82   4
   0   1   9 42593.6 4883.48  22
   1   0  -9 40781.5 4486.89  33
  -1   0   9 48498.9 5255.12   3
   1  -1   9 43526.5 4565.97  17
   1   0  -9 47113.0 4454.70  15
   1  -1  -9 43920.7 5004.54  19
   0   1  -9 45289.5 5103.30   6
   0  -1  -9 50077.8 5426.52  32
   0   1  -9 46920.9 5480.73  19
   0  -1   9 49014.6 5690.54  18
  -1   0   9 44679.9 4898.05  18
  -1   1  -9 41275.1 4146.35   8
   1   0   9 37435.4 4127.29  17
   0   1  -9 42803.5 4605.48   4
   1   0   9 47881.6 5329.90  22
  -1   1  -9 38418.7 4237.74   1
  -1   1  -9 33157.2 4112.60   6
   1   0  -9 42202.7 4365.37   6
   0  -1   9 36833.8 4173.70  24
  -1   1  -9 40154.7 4146.67  13
  -1   0  -9 43230.6 4305.21   8
   0  -1  -9 48217.6 5283.23  15
   0   1  -9 42855.1 4819.37  23
  -1   1 -10 29727.8 4427.30  33
   1   0 -10 25074.7 3438.20  15
   1  -1 -10 20634.5 2986.11  29
   0   1  10 29263.8 3874.45  31
  -1   1 -10 26393.0 3598.31  23
  -1   1  10 28721.8 3793.89  31
  -1   0  10 24525.3 3177.26  14
   0   1 -10 26667.2 4060.76   2
   0  -1 -10 24510.4 3459.64  26
   1   0 -10 27655.2 4185.77  16
   0  -1  10 27229.4 3550.64  24
  -1   1 -10 23007.3 3216.06  15
   1   0 -10 26824.7 3865.10  32
   0  -1  10 33619.4 4373.19  17
  -1   0 -10 30462.3 4264.90  26
  -1   0 -10 25320.7 3657.30  15
  -1   0  10 21830.2 3008.36  24
  -1   0 -10 27399.8 3622.07   1
  -1   1 -10 28704.8 3965.94   4
  -1   1  10 31917.9 4185.61  22
  -1   0 -10 30511.4 4723.08  33
   1   0 -10 24400.6 3504.69  23
   1  -1 -10 26942.2 4474.28  16
   1   0  10 32059.4 3999.02  22
   0   1 -10 26567.0 3771.71  15
  -1   0 -10 31520.6 3906.42   8
  -1   0 -10 23122.0 2992.52  13
   1  -1 -10 26426.7 3542.97  26
  -1   1 -10 25215.7 3327.19   6
   0   1 -10 25455.5 3658.18  33
   0  -1 -10 28041.3 3737.39   4
   0   1 -10 27737.0 3881.37  23
   1   0 -10 33955.9 4809.34  19
   1  -1 -10 26643.5 3709.34   6
   1  -1  10 30430.9 4047.19  17
   0   1 -10 25183.7 3492.24   4
   0  -1 -10 28135.3 3940.04   6
  -1   0  10 24830.6 3824.09   3
   1   0 -10 28973.9 3590.22   6
  -1   0 -10 26771.5 4233.18  32
   1  -1 -10 30222.0 3834.16  32
   0   1 -10 26256.1 3706.06   6
   1  -1 -10 27657.1 3955.21  19
  -1   0 -10 28820.3 4443.14  10
   0   1  10 28131.6 3967.19  22
  -1   1  10 31622.3 4160.29  24
   0   1 -10 23868.0 3710.09  19
   0   1 -10 23465.7 3238.54  32
  -1   1 -10 14452.8 2934.30  13
   1   0  10 29435.9 3940.70  18
   0   1  10 22501.4 3342.09  18
   1  -1  10 25013.0 3328.91  18
   0  -1  10 30161.2 4415.61  18
  -1   0  10 16886.5 3079.95  18
   0  -1 -10 31725.5 4296.36  29
  -1   1  10 23299.5 5726.77   5
  -1   0  10 19363.7 3378.66   5
   0  -1 -10 27400.3 4083.44  32
   1   0  10 24973.3 3447.83  17
  -1   0 -10 29523.1 4005.05   6
  -1   1 -10 23159.2 2897.71   8
  -1   0  10 28719.7 3779.57  31
  -1   0  10 22818.5 3077.07  27
   0  -1 -10 26680.8 3921.80  15
   1   0 -10 24400.3 3377.20  33
   1  -1 -10 26519.7 3701.46  15
  -1   0 -10 28634.2 3823.14   4
   1  -1 -11 357415. 12653.3   6
   1   0 -11 309932. 11238.3  15
  -1   1 -11 355915. 12837.2  15
  -1   1  11 348119. 13208.7  31
   0  -1  11 446850. 16270.9  24
  -1   1  11 295631. 25971.3   5
   0  -1 -11 340848. 14079.2  32
   0  -1 -11 350272. 13680.4  29
  -1   0 -11 341474. 15425.0  33
  -1   0  11 355115. 13117.9  24
   1   0 -11 352102. 13698.6  32
   0  -1 -11 377910. 13989.0   6
   0   1 -11 336263. 12167.4  32
  -1   0  11 386929. 13871.0  31
  -1   0 -11 340233. 12372.4  13
   0   1  11 357985. 13095.9  31
   0   1 -11 356876. 13868.0   6
  -1   1 -11 336232. 12360.0   6
   0   1 -11 350377. 13814.7  23
   1   0  11 360842. 12615.7  22
  -1   1  11 346731. 12338.8  22
  -1   0 -11 346527. 12627.9   6
   0  -1  11 360661. 13197.3  31
   1   0 -11 318142. 11159.5   6
   0   1 -11 342427. 13438.0  15
   0   1 -11 373166. 14506.4  33
  -1   0 -11 343687. 12993.1  15
   0  -1 -11 364330. 14303.4  15
  -1   0 -11 298733. 13818.3  10
  -1   1 -11 352015. 12628.1  13
  -1   1 -11 361772. 15124.1  33
  -1   1 -11 343746. 14555.6  23
  -1   0  11 347542. 14524.7  27
   0   1  11 369809. 14095.1  22
   1  -1  11 372597. 13531.3  31
   1  -1 -11 346129. 13195.8  32
   1   0 -11 350538. 13353.3  33
   1   0 -11 319839. 12301.2  23
   1  -1 -11 343274. 13448.0  29
   0  -1 -11 345528. 13634.1  26
   1  -1 -11 355166. 12863.1  15
  -1   0 -11 359152. 14913.3  32
  -1   0  11 358751. 18355.1   5
  -1   1  11 356228. 13193.0  24
  -1   1 -11 357660. 11929.2   8
   1  -1 -11 358180. 13547.2  26
  -1   0 -12 1477.31 765.077  15
   0  -1  12 4767.99 2085.14   5
   1  -1 -12 825.432 599.395  32
  -1   1  12 599.395 502.810  31
  -1   0 -12 1325.82 735.579  13
   0  -1 -12 1679.83 910.791  15
  -1   0 -12 1258.04 626.631   8
  -1   0  12 860.235 714.191  24
   1  -1 -12 210.358 283.746  15
   0  -1 -12 1494.83 937.004  26
   0   1 -12 1413.34 857.999  15
   1   0 -12 1233.79 785.699  32
  -1   0 -12 1107.62 810.681  33
   1   0 -12 1119.06 649.786   6
   0  -1  12 1519.81 820.454  24
   1   0  12 1138.45 667.199  22
   1  -1 -12 330.253 357.861  26
   0  -1 -12 1252.70 770.353  32
   1   0 -12 1266.43 747.952  26
   0   1  12 959.533 691.379  22
  -1   0  12 1146.90 906.895   5
   0   1 -12 1767.55 966.831   6
   0   1 -12 582.463 585.309  33
   0   1 -12 1401.76 819.431  23
  -1   1 -12 1157.22 795.853  23
   1  -1 -12 1116.21 801.105  29
  -1   1 -12 1243.16 705.430  13
  -1   1  12 1489.37 733.790  22
   1   0 -12 1364.26 713.193  29
   0   1  12 1714.11 849.122  31
  -1   0 -12 1788.20 987.683  10
   0  -1 -12 1106.17 716.027  29
   0  -1  12 1348.49 781.051  31
  -1   1 -12 1206.40 814.553  33
   0  -1 -12 1362.15 803.095   6
  -1   0 -12 1691.39 793.763   6
   1  -1 -12 974.570 596.001   6
   1  -1  12 1874.85 909.080  31
  -1   1  12 434.241 416.055  24
  -1   1 -12 1641.45 830.991  15
   1   0 -12 706.621 603.362  33
   1   0 -12 1986.69 941.872  23
  -1   0 -12 1026.41 787.599  32
   0   1 -12 292.684 330.903  32
   1   0 -12 1429.69 772.363  15
  -1   0  12 889.587 597.284  31
  -1   1 -12 900.450 576.325   6
  -1   1  13 165293. 8140.79  31
  -1   0 -13 162950. 9102.08  32
   0  -1 -13 151557. 7758.11  32
   1  -1 -13 162546. 7834.86  26
   0  -1 -13 177609. 8548.14   6
   1  -1 -13 135957. 6678.25  29
   0  -1 -13 172804. 8645.98  26
  -1   0 -13 166092. 9371.86  33
   0  -1  13 166771. 7868.30  31
   0  -1  13 150185. 7072.95  24
   0   1 -13 145306. 7090.81  32
   1   0 -13 133206. 8507.23  15
   1  -1  13 172262. 7722.39  22
   0   1 -13 169842. 8663.19  33
   1  -1  13 160529. 7485.83  31
  -1   1 -13 161460. 7162.96  13
   1   0 -13 153781. 7418.69  26
   0   1 -13 170545. 8230.85   6
   1   0 -13 166227. 8486.81  33
  -1   0  13 167200. 7818.70  24
   0  -1  13 206077. 10081.2   5
  -1   0 -13 154039. 7489.92  15
  -1   1  13 147708. 6820.59  22
  -1   1  13 168086. 8303.23  24
  -1   0  13 224117. 11198.5   5
  -1   0 -13 148230. 7202.63   6
  -1   0 -13 177906. 9334.81  10
  -1   0  13 155210. 7210.49  31
  -1   1 -13 161995. 7557.46   6
  -1   1 -13 161757. 8786.50  33
   1   0  13 162243. 7548.63  22
   1  -1 -13 152128. 7042.25  15
   1   0 -13 154913. 7573.73  32
   0   1  13 177319. 8575.45  22
   1   0 -13 165606. 7452.41   6
   0   1 -13 172966. 8678.29  23
   1   0 -13 137918. 7182.59  23
   1  -1 -13 162748. 8188.16  32
   0   1 -13 182488. 8741.55  15
   0  -1 -13 184724. 8649.45  15
   1  -1 -13 149860. 6739.26   6
   0  -1 -13 164486. 8279.42  29
  -1   0 -13 150494. 6925.57  13
  -1   1 -13 182205. 8490.79  15
   0  -1 -13 163832. 8674.49  10
   0   1  13 226140. 10574.0  31
   1   0 -14 37013.2 3063.87  15
   1   0 -14 38839.9 3538.77  33
   1   0 -14 40556.3 3277.94  26
  -1   0 -14 37614.3 3003.30  13
   0  -1 -14 42750.2 3701.83   6
   1  -1 -14 39845.2 3456.11  26
   1  -1 -14 36357.9 3310.09  29
  -1   0 -14 40674.0 3994.18  32
  -1   1 -14 38117.8 3710.41  33
  -1   0  14 39877.3 3414.19  22
   1   0  14 38213.5 3240.80  22
   1   0 -14 40866.5 3320.39   6
   0  -1 -14 40341.1 3595.24  26
   0  -1  14 46930.6 3816.25  24
  -1   0  14 39887.3 3483.74  24
   1   0 -14 40938.2 3877.73  23
   0   1 -14 50010.0 4626.34  23
   1  -1  14 45880.3 3715.77  31
  -1   1 -14 40054.7 3174.01  15
   1  -1  14 40680.6 3240.41  22
   0  -1  14 56114.0 4555.82   5
  -1   0  14 69805.3 6469.01   5
   0   1 -14 45662.0 4284.94  33
   0  -1 -14 35916.1 3366.67  29
  -1   0 -14 40701.2 3283.74  15
   0   1  14 45372.4 3748.42  22
  -1   1  14 39062.9 3040.15  22
  -1   1 -14 39975.9 3182.58  13
  -1   0 -14 39028.4 3211.57   6
   0   1  14 38658.4 3340.71  31
   1  -1 -14 36468.1 3013.77   6
  -1   1  14 34235.5 3345.87  24
   0   1 -14 55088.0 4551.93  15
  -1   0 -14 41720.5 3818.44  10
   0  -1 -14 43749.5 4041.00  10
  -1   1 -14 40039.3 3218.80   6
   1   0 -14 43533.9 3952.06  32
   0  -1 -14 36942.8 3650.77  32
   1  -1 -14 38610.0 3491.60  32
   0  -1 -14 40178.5 3631.04  15
   0  -1  14 47339.0 3995.64  31
   0   1 -14 46128.6 3879.96   6
  -1   1  14 65274.4 5220.94  31
  -1   0  14 37268.3 3033.45  31
   1  -1 -14 36764.6 2991.62  15
   1   0 -15 3213.56 688.559  15
   0  -1 -15 2651.53 644.244  29
  -1   1 -15 4319.68 1040.72  33
  -1   1  15 3965.23 930.814  31
   0  -1 -15 3205.10 913.739  32
   0   1  15 4364.62 1004.51  22
  -1   0 -15 3185.28 822.760  32
   0   1 -15 4234.91 1110.32  23
   0  -1 -15 4424.24 1011.67  15
   1   0 -15 2983.34 625.449  26
   1  -1 -15 4512.96 1083.76  26
   0  -1 -15 3013.15 760.310  26
   0  -1  15 5120.01 1261.85   5
   1  -1 -15 2893.22 677.687  15
   1   0  15 3747.34 861.661  22
  -1   1  15 3458.05 729.920  22
   1  -1  15 2643.76 648.410  22
  -1   0  15 2760.06 620.960  22
   0  -1  15 4367.27 1003.65  22
  -1   1 -15 3765.31 710.124  15
   0  -1  15 4181.23 953.905  31
   1   0 -15 3007.57 750.423  33
   0  -1 -15 3433.84 893.030  10
   1  -1 -15 4038.70 887.420  10
   0   1 -15 5115.17 1091.06  15
   0  -1 -15 3625.84 914.725   6
  -1   0 -15 2342.56 611.584   6
   1  -1 -15 3197.99 712.116   6
  -1   1 -15 2545.23 561.413   6
   1   0 -15 2932.16 632.228   6
  -1   0 -15 3697.14 779.775  10
  -1   0  15 4027.53 855.245  31
   1  -1 -15 3192.80 798.984  32
   1   0 -15 4573.60 1121.24  32
  -1   0 -15 3870.45 822.155  15
   1  -1  15 3246.41 711.723  31
   0   1 -15 4237.51 1005.53   6
   0   1 -15 4412.49 1075.87  33
   1  -1 -15 4789.98 961.234  29
  -1   0  15 3047.71 736.747  24
  -1   2   0 921748. 16687.0   2
   2  -1   0 955106. 16449.3  21
   1   1   0 902493. 17552.9  21
   1  -2   0 936279. 17231.4  20
  -2   1   0 920172. 17308.5   3
  -1  -1   0 888478. 17085.0   1
  -2   1  -1 203.601 259.837   3
  -2   1   1 280.586 296.386   3
   1  -2   1-93.6481 133.756  17
   1  -2  -1 13.8370 74.3232  20
   1  -2  -1-472.572 389.037  16
   1  -2   1 169.423 221.647  20
   2  -1   1 241.175 249.305  21
  -1  -1  -1-27.3720 94.3437  20
   2  -1  -1 345.060 570.046  19
   1   1   1 62.4570 150.030  21
  -1  -1  -1 12.4436 260.613   1
  -1   2  -1-61.9030 135.743   2
   1   1  -1 97.4683 183.467  21
  -1   2   1 202.841 236.154   2
  -1  -1   1 4.71743 29.9814   3
  -1   2   2 244133. 8584.79   2
   1  -2   2 243709. 8714.46  20
  -2   1  -2 234662. 8432.55   1
  -1   2  -2 245702. 8619.92   2
  -1  -1  -2 238776. 8861.78   1
   1   1  -2 253380. 9934.79  21
   1   1   2 241990. 9647.28  21
   1  -2  -2 252305. 8927.28  20
  -1  -1  -2 246509. 10280.4  20
  -1  -1   2 241707. 8449.21   3
   1  -2  -2 264149. 9685.07  16
  -2   1   2 243508. 9027.63   3
   1  -2   2 244762. 7967.50  17
  -2   1  -2 251002. 9467.94   3
   1   1  -2 252841. 7924.81   2
  -1  -1  -3-35.3325 104.699   1
  -1  -1  -3 2389.12 1182.07  20
  -1   2   3 77.2465 156.824   2
   1  -2   3 135.509 202.991  17
   1  -2  -3 91.4589 182.000  20
   1  -2  -3 2112.25 902.127  16
   1   1  -3 430.191 440.062  21
   1   1   3-243.017 293.988  21
   2  -1  -3-222.956 419.675  19
  -2   1  -3-25.4804 100.431   1
   1  -2  -3-255.881 263.811   1
  -2   1   3 728.464 520.226   3
   1   1  -3 189.162 236.684   2
   2  -1   3-607.326 577.964  17
  -1  -1   3 158.943 243.570  17
  -1  -1   3 402.391 351.947   3
   1  -2   3 5.40794 44.3713  20
   1   1  -3-116.915 206.084  19
  -1   2  -3 518.266 410.446   2
  -2   1   4 4830.23 1458.58   3
  -1   2   4 6029.23 1532.49   2
  -1  -1  -4 4052.16 1222.09   1
   1  -2  -4 5176.36 1402.01  20
  -2   1  -4 2689.14 1146.02   1
  -1  -1   4 5229.42 1519.49  17
   2  -1  -4 4032.43 1634.64  16
   1  -2   4 4831.06 1352.70  17
   1   1  -4 6726.79 1872.99  21
   1   1   4 4916.83 1422.90  21
   1  -2   4 4957.07 1425.35  20
   2  -1  -4 4529.40 1843.24  19
   1   1  -4 4903.66 1606.36  19
   1   1  -4 5949.99 1584.45   2
   2  -1   4 5979.43 1827.52  17
  -1   2  -4 5600.95 1447.92   2
  -1  -1   4 5973.10 1521.33   3
   1  -2  -4 7292.14 1663.25  16
  -2   1   5-97.2932 218.617   3
  -1   2   5 336.356 398.335   2
  -1  -1  -5-115.721 219.761   1
  -1  -1   5 534.662 539.980   3
   2  -1  -5 209.575 372.289  16
   1   1  -5 443.210 653.130  21
  -1   2  -5 275.592 337.078   4
   1   1   5 499.788 538.103  21
   1  -2   5 293.874 366.286  20
   1  -2  -5 115.119 246.634  20
   1  -2  -5 938.979 651.898  19
   2  -1  -5 802.110 910.316  19
   1   1   5-251.188 304.978  18
   1   1  -5-9.69025 79.5070   2
   2  -1   5-395.690 468.603  17
   1  -2  -5 390.133 426.482  16
   1   1  -5-245.336 397.325  19
  -1  -1   5 1582.66 746.306  17
   1  -2   5 736.424 632.243  17
  -1   2  -5 504.524 470.727   2
  -2   1  -5 1638.87 945.328   1
  -2   1   6 256615. 13251.0  27
  -1   2  -6 221921. 13164.5  28
   1  -2  -6 283182. 12360.1  19
   1   1   6 270249. 10931.9  22
  -1  -1   6 226605. 12431.8  27
  -1  -1  -6 208589. 11612.0  13
  -2   1  -6 229961. 11106.4   8
   1   1  -6 190210. 12335.0   2
  -1  -1   6 246587. 12138.8  14
  -1  -1  -6 163419. 11497.5   4
  -1  -1  -6 245262. 12079.8  26
  -2   1  -6 276512. 12721.8   1
  -1  -1   6 247089. 11842.1  30
  -1  -1  -6 243691. 12934.9  29
  -1  -1  -6 187298. 13317.6  25
   1  -2   6 253289. 11613.4  20
